Repository: ajeldorado/falco-matlab

# FALCO: Fast Linearized Coronagraph Optimizer
The Fast Linearized Coronagraph Optimizer (FALCO) is an open-source package of routines and example scripts for coronagraphic focal plane wavefront correction. The goal of FALCO is to provide a free, modular framework for the simulation or testbed operation of several common types of coronagraphs, and the design of coronagraphs that use wavefront control algorithms to shape deformable mirrors (DMs) and masks. FALCO includes routines for pair-wise probing estimation of the complex electric field and Electric Field Conjugation (EFC) control, and we ask the community to contribute other wavefront correction algorithms and optical layouts. FALCO utilizes and builds upon PROPER, an established optical propagation library. The key innovation in FALCO is the rapid computation of the linearized response matrix for each DM, which facilitates re-linearization after each control step for faster DM-integrated coronagraph design and wavefront correction experiments. FALCO is freely available as source code in MATLAB at [github.com/ajeldorado/falco-matlab](github.com/ajeldorado/falco-matlab) and in Python 3 at [github.com/ajeldorado/falco-python](github.com/ajeldorado/falco-python).

FALCO was developed by A.J. Riggs at the Jet Propulsion Laboratory, California Institute of Technology with funding from the Exoplanet Exploration Program (ExEP) and the Nancy Grace Roman Space Telescope Coronagraph Instrument (CGI). Major contributions and testing were provided by Garreth Ruane, Luis Marchen, Santos (Felipe) Fregoso, Erkin Sidick, Carl Coker, Navtej Saini, and Jorge Llop-Sayson.

# Matlab Versions and Toolboxes

FALCO is developed in Matlab 2020b on MacOS. Continuous Integration (CI) is performed with [Azure DevOps](https://dev.azure.com/highcontrast/falco-matlab/_build?view=pipelines) using Matlab 2020b on Ubuntu 20.04. FALCO may still work with older versions of Matlab, but functionality is not guaranteed. Please report any operating system-related FALCO bugs to the developer.

No paid Matlab toolboxes should be required for FALCO. However, the Parallel Computing Toolbox or Distributed Computing Toolbox can be used to parallelize some repetitive calculations by changing the value of a flag, *mp.flagParfor = true;*. Please email the developer if you find that any other toolboxes are accidentally and/or unnecessarily used or called. FALCO versions of *rms.m* and *sinc.m* have been included since those simple functions otherwise require the Signal Processing Toolbox. Thank you to Jason Kay for reporting the rms issue.

# Version History

v4.1.0 released on March 29, 2021.
  - Implemented Continuous Integration (CI) using Azure DevOps.
  - Lots of code cleanup and reorganization.

v4.0 released on January 6, 2021.
  - Multi-star wavefront sensing and control capabilities added. This required adding the option to have multiple stars in the compact and full models.

v3.0 released on February 28, 2018. First long-term stable version of FALCO. Re-designed to be expandable for many people's different needs and uses without them having to overwrite each other's features.
  - Wavefront estimation added (pairwise probing with batch process and Kalman filter).
  - propcustom_dm.m added to allow use of different DM actuator influence functions.
  - Config file loaded first in the main script rather than afterward. Makes everything much easier to read and modify.
  - Optical models top-level changed from coronagraph type to layout (i.e., which bench or instrument). This makes FALCO more expandable for different people's uses.
  - Scalar vortex model added from Garreth Ruane.
  - Many changes to syntax and variable names to make code more uniform, simpler, and easier to expand upon.

v2.0 released on October 10, 2018.
  - HLC design capabil added.
  - Many more features added.
  - Syntax changes.

v1.0 released on April 11, 2018.
  - Wavefront control functionality for LC, SPLC, and VC coronagraphs.

# Legal Notices

Copyright 2018-2021. California Institute of Technology ("Caltech"). This software, including source and object code, and any accompanying documentation ("Software") is owned by Caltech. Caltech has designated this Software as Technology and Software Publicly Available ("TSPA"), which means that this Software is publicly available under U.S. Export Laws. With the TSPA designation, a user may use and distribute the Software on a royalty-free basis with the understanding that:

(1) THIS SOFTWARE AND ANY RELATED MATERIALS WERE CREATED BY THE CALIFORNIA INSTITUTE OF TECHNOLOGY (CALTECH) UNDER A U.S. GOVERNMENT CONTRACT WITH THE NATIONAL AERONAUTICS AND SPACE ADMINISTRATION (NASA). THE SOFTWARE IS TECHNOLOGY AND SOFTWARE PUBLICLY AVAILABLE UNDER U.S.

File: lib_external/materials/Al2O3.csv
wl,n
0.2000,1.9127094080587
0.2065,1.8998877983536
0.2133,1.8882235599463
0.2203,1.8777446762354
0.2275,1.8682985747984
0.2349,1.859757418441
0.2426,1.8519174110987
0.2505,1.8448039892896
0.2587,1.8382585951889
0.2672,1.8322345043326
0.2759,1.8267479542496
0.2850,1.8216335887885
0.2943,1.8169687643807
0.3039,1.812662211763
0.3139,1.8086465749755
0.3241,1.8049747310816
0.3347,1.8015488081449
0.3457,1.7983552384705
0.3570,1.7954050494599
0.3687,1.792654904549
0.3807,1.7901123299044
0.3932,1.7877228296252
0.4060,1.7855131978094
0.4193,1.7834376078764
0.4330,1.7815032886078
0.4472,1.7796876970942
0.4618,1.7779954669163
0.4770,1.7763969806669
0.4926,1.7749069668851
0.5087,1.7735082113872
0.5253,1.7721946418157
0.5425,1.7709534510436
0.5602,1.7697870034397
0.5786,1.768678092594
0.5975,1.7676347594555
0.6170,1.7666467187031
0.6372,1.7657055418929
0.6581,1.7648083776856
0.6796,1.7639560666816
0.7018,1.7631412029905
0.7248,1.7623575309256
0.7485,1.7616058134504
0.7730,1.7608801757554
0.7983,1.7601781977445
0.8244,1.7594974153468
0.8513,1.7588353492177
0.8792,1.7581849835841
0.9079,1.7575488420438
0.9377,1.7569182191283
0.9683,1.7562973768044
1.0000,1.7556780777757
1.033,1.7550547342523
1.066,1.7544492215126
1.101,1.7538227008788
1.137,1.7531915603611
1.175,1.7525364667588
1.213,1.751889641765
1.253,1.7512147150232
1.294,1.7505264589423
1.336,1.7498225628591
1.380,1.7490839326181
1.425,1.7483249348844
1.471,1.7475432140301
1.520,1.7467019118788
1.569,1.7458498390026
1.621,1.7449319592359
1.674,1.7439802356172
1.728,1.742992131424
1.785,1.7419273828406
1.843,1.7408195373476
1.904,1.7396263439883
1.966,1.7383827319917
2.030,1.7370650289788
2.097,1.7356472403196
2.165,1.7341669205685
2.236,1.7325755211079
2.309,1.730889247653
2.385,1.7290784375914
2.463,1.7271600353641
2.543,1.7251280028472
2.627,1.7229226773359
2.712,1.7206148427182
2.801,1.7181145792243
2.893,1.715438147562
2.987,1.7126051747702
3.085,1.709543722848
3.186,1.7062709711188
3.290,1.7027737381029
3.398,1.6990024419669
3.509,1.6949749939614
3.624,1.6906368746825
3.742,1.6860063236089
3.865,1.6809814756374
3.991,1.6756189316007
4.122,1.6698063350772
4.257,1.663555792699
4.396,1.6568352356965
4.540,1.6495581507485
4.688,1.6417334442682
4.842,1.6332058556533
5.000,1.6240317502663

File: lib_external/materials/GaP1.csv
wl,n
0.2066,1.309
0.2101,1.327
0.2138,1.348
0.2175,1.385
0.2214,1.444
0.2254,1.543
0.2296,1.778
0.2339,2.249
0.2384,2.825
0.2431,3.342
0.2480,3.661
0.2530,3.844
0.2583,4.062
0.2638,4.181
0.2695,4.113
0.2755,3.978
0.2818,3.867
0.2883,3.792
0.2952,3.754
0.3024,3.752
0.3100,3.790
0.3179,3.890
0.3263,4.196
0.3351,5.149
0.3444,5.406
0.3542,5.050
0.3647,4.751
0.3757,4.518
0.3875,4.339
0.3999,4.196
0.4133,4.081
0.4275,3.990
0.4428,3.919
0.4592,3.805
0.4769,3.691
0.4959,3.605
0.5166,3.535
0.5391,3.474
0.5636,3.421
0.5904,3.375
0.6199,3.334
0.6525,3.295
0.6888,3.262
0.7293,3.234
0.7749,3.209
0.8266,3.178

File: lib_external/materials/GaP2.csv
wl,n
0.234,2.629
0.236,2.807
0.238,3.003
0.240,3.210
0.242,3.435
0.244,3.593
0.246,3.729
0.248,3.816
0.250,3.909
0.252,3.978
0.254,4.038
0.256,4.117
0.258,4.194
0.260,4.216
0.262,4.302
0.264,4.306
0.266,4.289
0.268,4.257
0.270,4.209
0.272,4.157
0.274,4.112
0.276,4.060
0.278,4.025
0.280,3.989
0.282,3.954
0.284,3.926
0.286,3.898
0.288,3.878
0.290,3.862
0.292,3.855
0.294,3.842
0.296,3.836
0.298,3.833
0.300,3.834
0.302,3.838
0.304,3.844
0.306,3.852
0.308,3.865
0.310,3.886
0.312,3.907
0.314,3.937
0.316,3.963
0.318,4.001
0.320,4.055
0.322,4.122
0.324,4.219
0.326,4.357
0.328,4.516
0.330,4.710
0.332,4.924
0.334,5.137
0.336,5.309
0.338,5.434
0.340,5.483
0.342,5.472
0.344,5.417
0.346,5.344
0.348,5.264
0.350,5.186
0.352,5.107
0.354,5.036
0.356,4.970
0.358,4.906
0.360,4.853
0.362,4.799
0.364,4.749
0.366,4.702
0.368,4.657
0.370,4.615
0.372,4.577
0.374,4.540
0.376,4.504
0.378,4.474
0.380,4.439
0.382,4.405
0.384,4.376
0.386,4.351
0.388,4.324
0.390,4.301
0.392,4.276
0.394,4.257
0.396,4.234
0.398,4.214
0.400,4.194
0.402,4.174
0.404,4.155
0.406,4.138
0.408,4.122
0.410,4.106
0.412,4.090
0.414,4.077
0.416,4.063
0.418,4.049
0.420,4.036
0.422,4.025
0.424,4.013
0.426,3.995
0.428,3.987
0.430,3.980
0.432,3.969
0.434,3.961
0.436,3.953
0.438,3.945
0.440,3.938
0.442,3.929
0.444,3.917
0.446,3.904
0.448,3.890
0.450,3.875
0.455,3.839
0.460,3.798
0.465,3.761
0.470,3.729
0.475,3.702
0.480,3.677
0.485,3.649
0.490,3.628
0.495,3.609
0.500,3.590
0.505,3.573
0.510,3.557
0.515,3.541
0.520,3.527
0.525,3.514
0.530,3.502
0.535,3.486
0.540,3.476
0.545,3.463
0.550,3.452
0.555,3.441
0.560,3.431
0.565,3.422
0.570,3.410
0.575,3.403
0.580,3.393
0.585,3.384
0.590,3.375
0.595,3.368
0.600,3.361
0.605,3.355
0.610,3.347
0.615,3.341
0.620,3.335
0.625,3.329
0.630,3.319
0.635,3.315
0.640,3.310
0.645,3.304
0.650,3.300
0.655,3.295
0.660,3.290
0.665,3.284
0.670,3.280
0.675,3.276
0.680,3.273
0.685,3.270
0.690,3.263
0.695,3.260
0.700,3.257
0.705,3.253
0.710,3.249
0.715,3.247
0.720,3.240
0.725,3.238
0.730,3.233
0.735,3.230
0.740,3.227
0.745,3.224
0.750,3.222
0.755,3.220
0.760,3.217
0.765,3.213
0.770,3.210
0.775,3.207
0.780,3.205
0.785,3.201
0.790,3.201
0.795,3.198
0.800,3.197
0.805,3.194
0.810,3.191
0.815,3.190
0.820,3.188
0.825,3.183
0.830,3.180
0.835,3.182
0.840,3.187

File: lib_external/materials/GaP3.csv
wl,n
0.235,2.61161
0.236,2.66529
0.237,2.73213
0.238,2.80956
0.239,2.89493
0.240,2.98561
0.241,3.07902
0.242,3.17246
0.243,3.26313
0.244,3.34986
0.245,3.43243
0.246,3.51076
0.247,3.58488
0.248,3.65487
0.249,3.72083
0.250,3.78292
0.251,3.84123
0.252,3.89574
0.253,3.94638
0.254,3.99305
0.255,4.03560
0.256,4.07385
0.257,4.10749
0.258,4.13607
0.259,4.15936
0.260,4.17757
0.261,4.19101
0.262,4.20008
0.263,4.20525
0.264,4.20708
0.265,4.20624
0.266,4.20361
0.267,4.20010
0.268,4.19615
0.269,4.19197
0.270,4.18774
0.271,4.18355
0.272,4.17946
0.273,4.17550
0.274,4.17165
0.275,4.16787
0.276,4.16409
0.277,4.16032
0.278,4.15660
0.279,4.15298
0.280,4.14951
0.281,4.14624
0.282,4.14325
0.283,4.14061
0.284,4.13839
0.285,4.13671
0.286,4.13561
0.287,4.13515
0.288,4.13534
0.289,4.13618
0.290,4.13768
0.291,4.13985
0.292,4.14266
0.293,4.14611
0.294,4.15017
0.295,4.15479
0.296,4.15996
0.297,4.16567
0.298,4.17194
0.299,4.17882
0.300,4.18632
0.301,4.19450
0.302,4.20341
0.303,4.21310
0.304,4.22365
0.305,4.23514
0.306,4.24771
0.307,4.26144
0.308,4.27636
0.309,4.29245
0.310,4.30970
0.311,4.32807
0.312,4.34754
0.313,4.36805
0.314,4.38959
0.315,4.41212
0.316,4.43562
0.317,4.46010
0.318,4.48560
0.319,4.51210
0.320,4.53948
0.321,4.56759
0.322,4.59625
0.323,4.62528
0.324,4.65445
0.325,4.68355
0.326,4.71233
0.327,4.74052
0.328,4.76782
0.329,4.79388
0.330,4.81825
0.331,4.84033
0.332,4.85978
0.333,4.87648
0.334,4.89035
0.335,4.90136
0.336,4.90954
0.337,4.91492
0.338,4.91755
0.339,4.91751
0.340,4.91489
0.341,4.90980
0.342,4.90237
0.343,4.89278
0.344,4.88122
0.345,4.86800
0.346,4.85329
0.347,4.83724
0.348,4.81998
0.349,4.80159
0.350,4.78220
0.351,4.76190
0.352,4.74079
0.353,4.71898
0.354,4.69657
0.355,4.67369
0.356,4.65045
0.357,4.62699
0.358,4.60350
0.359,4.58017
0.360,4.55730
0.361,4.53509
0.362,4.51365
0.363,4.49310
0.364,4.47349
0.365,4.45488
0.366,4.43729
0.367,4.42075
0.368,4.40525
0.369,4.39077
0.370,4.37730
0.371,4.36477
0.372,4.35314
0.373,4.34232
0.374,4.33222
0.375,4.32269
0.376,4.31355
0.377,4.30459
0.378,4.29569
0.379,4.28679
0.380,4.27783
0.381,4.26875
0.382,4.25954
0.383,4.25016
0.384,4.24061
0.385,4.23088
0.386,4.22096
0.387,4.21087
0.388,4.20062
0.389,4.19023
0.390,4.17972
0.391,4.16913
0.392,4.15851
0.393,4.14791
0.394,4.13742
0.395,4.12715
0.396,4.11714
0.397,4.10743
0.398,4.09804
0.399,4.08901
0.400,4.08034
0.401,4.07203
0.402,4.06410
0.403,4.05655
0.404,4.04937
0.405,4.04256
0.406,4.03610
0.407,4.02999
0.408,4.02421
0.409,4.01874
0.410,4.01356
0.411,4.00863
0.412,4.00393
0.413,3.99942
0.414,3.99503
0.415,3.99071
0.416,3.98643
0.417,3.98216
0.418,3.97788
0.419,3.97357
0.420,3.96923
0.421,3.96483
0.422,3.96037
0.423,3.95584
0.424,3.95124
0.425,3.94656
0.426,3.94180
0.427,3.93696
0.428,3.93203
0.429,3.92703
0.430,3.92194
0.431,3.91677
0.432,3.91153
0.433,3.90622
0.434,3.90085
0.435,3.89543
0.436,3.88997
0.437,3.88450
0.438,3.87901
0.439,3.87351
0.440,3.86802
0.441,3.86253
0.442,3.85705
0.443,3.85158
0.444,3.84613
0.445,3.84069
0.446,3.83528
0.447,3.82989
0.448,3.82452
0.449,3.81918
0.450,3.81387
0.451,3.80859
0.452,3.80334
0.453,3.79812
0.454,3.79293
0.455,3.78778
0.456,3.78266
0.457,3.77758
0.458,3.77254
0.459,3.76753
0.460,3.76256
0.461,3.75763
0.462,3.75274
0.463,3.74789
0.464,3.74309
0.465,3.73832
0.466,3.73359
0.467,3.72890
0.468,3.72426
0.469,3.71966
0.470,3.71510
0.471,3.71058
0.472,3.70611
0.473,3.70168
0.474,3.69729
0.475,3.69294
0.476,3.68864
0.477,3.68438
0.478,3.68016
0.479,3.67599
0.480,3.67186
0.481,3.66777
0.482,3.66372
0.483,3.65972
0.484,3.65576
0.485,3.65185
0.486,3.64797
0.487,3.64415
0.488,3.64036
0.489,3.63662
0.490,3.63292
0.491,3.62927
0.492,3.62565
0.493,3.62209
0.494,3.61856
0.495,3.61508
0.496,3.61164
0.497,3.60824
0.498,3.60488
0.499,3.60156
0.500,3.59828
0.501,3.59504
0.502,3.59184
0.503,3.58868
0.504,3.58555
0.505,3.58246
0.506,3.57941
0.507,3.57640
0.508,3.57341
0.509,3.57046
0.510,3.56755
0.511,3.56466
0.512,3.56181
0.513,3.55898
0.514,3.55619
0.515,3.55342
0.516,3.55068
0.517,3.54796
0.518,3.54526
0.519,3.54258
0.520,3.53993
0.521,3.53728
0.522,3.53466
0.523,3.53204
0.524,3.52945
0.525,3.52686
0.526,3.52429
0.527,3.52173
0.528,3.51918
0.529,3.51664
0.530,3.51411
0.531,3.51159
0.532,3.50908
0.533,3.50659
0.534,3.50410
0.535,3.50162
0.536,3.49915
0.537,3.49669
0.538,3.49425
0.539,3.49181
0.540,3.48938
0.541,3.48696
0.542,3.48455
0.543,3.48215
0.544,3.47976
0.545,3.47739
0.546,3.47502
0.547,3.47267
0.548,3.47033
0.549,3.46800
0.550,3.46569
0.551,3.46339
0.552,3.46110
0.553,3.45884
0.554,3.45659
0.555,3.45436
0.556,3.45215
0.557,3.44997
0.558,3.44780
0.559,3.44566
0.560,3.44354
0.561,3.44145
0.562,3.43937
0.563,3.43732
0.564,3.43529
0.565,3.43329
0.566,3.43130
0.567,3.42935
0.568,3.42741
0.569,3.42550
0.570,3.42360
0.571,3.42174
0.572,3.41989
0.573,3.41807
0.574,3.41626
0.575,3.41448
0.576,3.41272
0.577,3.41098
0.578,3.40926
0.579,3.40756
0.580,3.40588
0.581,3.40422
0.582,3.40258
0.583,3.40095
0.584,3.39935
0.585,3.39775
0.586,3.39618
0.587,3.39462
0.588,3.39308
0.589,3.39155
0.590,3.39003
0.591,3.38853
0.592,3.38703
0.593,3.38555
0.594,3.38408
0.595,3.38261
0.596,3.38115
0.597,3.37969
0.598,3.37824
0.599,3.37679
0.600,3.37535
0.601,3.37390
0.602,3.37247
0.603,3.37103
0.604,3.36960
0.605,3.36816
0.606,3.36673
0.607,3.36530
0.608,3.36388
0.609,3.36245
0.610,3.36102
0.611,3.35960
0.612,3.35817
0.613,3.35674
0.614,3.35532
0.615,3.35390
0.616,3.35247
0.617,3.35105
0.618,3.34962
0.619,3.34820
0.620,3.34677
0.621,3.34535
0.622,3.34393
0.623,3.34251
0.624,3.34108
0.625,3.33966
0.626,3.33824
0.627,3.33682
0.628,3.33541
0.629,3.33399
0.630,3.33257
0.631,3.33116
0.632,3.32975
0.633,3.32834
0.634,3.32693
0.635,3.32553
0.636,3.32413
0.637,3.32273
0.638,3.32134
0.639,3.31995
0.640,3.31857
0.641,3.31719
0.642,3.31582
0.643,3.31446
0.644,3.31310
0.645,3.31176
0.646,3.31042
0.647,3.30908
0.648,3.30776
0.649,3.30644
0.650,3.30514
0.651,3.30384
0.652,3.30255
0.653,3.30127
0.654,3.29999
0.655,3.29873
0.656,3.29747
0.657,3.29623
0.658,3.29499
0.659,3.29377
0.660,3.29255
0.661,3.29134
0.662,3.29014
0.663,3.28895
0.664,3.28777
0.665,3.28660
0.666,3.28544
0.667,3.28429
0.668,3.28315
0.669,3.28201
0.670,3.28089
0.671,3.27977
0.672,3.27867
0.673,3.27757
0.674,3.27648
0.675,3.27541
0.676,3.27434
0.677,3.27328
0.678,3.27222
0.679,3.27118
0.680,3.27015
0.681,3.26912
0.682,3.26811
0.683,3.26710
0.684,3.26610
0.685,3.26511
0.686,3.26412
0.687,3.26315
0.688,3.26218
0.689,3.26122
0.690,3.26027
0.691,3.25933
0.692,3.25839
0.693,3.25746
0.694,3.25654
0.695,3.25562
0.696,3.25471
0.697,3.25381
0.698,3.25291
0.699,3.25203
0.700,3.25114
0.701,3.25026
0.702,3.24939
0.703,3.24853
0.704,3.24767
0.705,3.24682
0.706,3.24597
0.707,3.24512
0.708,3.24429
0.709,3.24346
0.710,3.24263
0.711,3.24181
0.712,3.24099
0.713,3.24018
0.714,3.23938
0.715,3.23858
0.716,3.23778
0.717,3.23699
0.718,3.23621
0.719,3.23543
0.720,3.23465
0.721,3.23388
0.722,3.23311
0.723,3.23235
0.724,3.23159
0.725,3.23084
0.726,3.23009
0.727,3.22935
0.728,3.22861
0.729,3.22787
0.730,3.22714
0.731,3.22642
0.732,3.22569
0.733,3.22498
0.734,3.22426
0.735,3.22355
0.736,3.22285
0.737,3.22214
0.738,3.22145
0.739,3.22075
0.740,3.22006
0.741,3.21938
0.742,3.21869
0.743,3.21801
0.744,3.21734
0.745,3.21667
0.746,3.21600
0.747,3.21534
0.748,3.21468
0.749,3.21402
0.750,3.21337
0.751,3.21272
0.752,3.21207
0.753,3.21143
0.754,3.21079
0.755,3.21016
0.756,3.20952
0.757,3.20889
0.758,3.20827
0.759,3.20765
0.760,3.20703
0.761,3.20641
0.762,3.20580
0.763,3.20519
0.764,3.20458
0.765,3.20398
0.766,3.20338
0.767,3.20279
0.768,3.20219
0.769,3.20160
0.770,3.20101
0.771,3.20043
0.772,3.19985
0.773,3.19927
0.774,3.19869
0.775,3.19812
0.776,3.19755
0.777,3.19698
0.778,3.19642
0.779,3.19586
0.780,3.19530
0.781,3.19474
0.782,3.19419
0.783,3.19364
0.784,3.19309
0.785,3.19255
0.786,3.19201
0.787,3.19147
0.788,3.19093
0.789,3.19040
0.790,3.18987
0.791,3.18934
0.792,3.18881
0.793,3.18829
0.794,3.18776
0.795,3.18725
0.796,3.18673
0.797,3.18622
0.798,3.18570
0.799,3.18520
0.800,3.18469
0.801,3.18418
0.802,3.18368
0.803,3.18318
0.804,3.18269
0.805,3.18219
0.806,3.18170
0.807,3.18121
0.808,3.18072
0.809,3.18024
0.810,3.17975
0.811,3.17927
0.812,3.17879
0.813,3.17832
0.814,3.17784
0.815,3.17737
0.816,3.17690
0.817,3.17643
0.818,3.17597
0.819,3.17550
0.820,3.17504
0.821,3.17458
0.822,3.17413
0.823,3.17367
0.824,3.17322
0.825,3.17277
0.826,3.17232
0.827,3.17187
0.828,3.17143
0.829,3.17098
0.830,3.17054
0.831,3.17010
0.832,3.16967
0.833,3.16923
0.834,3.16880
0.835,3.16837
0.836,3.16794
0.837,3.16751
0.838,3.16708
0.839,3.16666
0.840,3.16624
0.841,3.16582
0.842,3.16540
0.843,3.16498
0.844,3.16457
0.845,3.16416
0.846,3.16375
0.847,3.16334
0.848,3.16293
0.849,3.16252
0.850,3.16212
0.851,3.16172
0.852,3.16132
0.853,3.16092
0.854,3.16052
0.855,3.16013
0.856,3.15973
0.857,3.15934
0.858,3.15895
0.859,3.15856
0.860,3.15817
0.861,3.15779
0.862,3.15740
0.863,3.15702
0.864,3.15664
0.865,3.15626
0.866,3.15589
0.867,3.15551
0.868,3.15513
0.869,3.15476
0.870,3.15439
0.871,3.15402
0.872,3.15365
0.873,3.15329
0.874,3.15292
0.875,3.15256
0.876,3.15220
0.877,3.15184
0.878,3.15148
0.879,3.15112
0.880,3.15076
0.881,3.15041
0.882,3.15005
0.883,3.14970
0.884,3.14935
0.885,3.14900
0.886,3.14866
0.887,3.14831
0.888,3.14796
0.889,3.14762
0.890,3.14728
0.891,3.14694
0.892,3.14660
0.893,3.14626
0.894,3.14592
0.895,3.14559
0.896,3.14525
0.897,3.14492
0.898,3.14459
0.899,3.14426
0.900,3.14393
0.901,3.14360
0.902,3.14328
0.903,3.14295
0.904,3.14263
0.905,3.14231
0.906,3.14199
0.907,3.14167
0.908,3.14135
0.909,3.14103
0.910,3.14071
0.911,3.14040
0.912,3.14009
0.913,3.13977
0.914,3.13946
0.915,3.13915
0.916,3.13884
0.917,3.13854
0.918,3.13823
0.919,3.13792
0.920,3.13762
0.921,3.13732
0.922,3.13702
0.923,3.13671
0.924,3.13642
0.925,3.13612
0.926,3.13582
0.927,3.13552
0.928,3.13523
0.929,3.13493
0.930,3.13464
0.931,3.13435
0.932,3.13406
0.933,3.13377
0.934,3.13348
0.935,3.13319
0.936,3.13291
0.937,3.13262
0.938,3.13234
0.939,3.13206
0.940,3.13177
0.941,3.13149
0.942,3.13121
0.943,3.13093
0.944,3.13066
0.945,3.13038
0.946,3.13010
0.947,3.12983
0.948,3.12955
0.949,3.12928
0.950,3.12901
0.951,3.12874
0.952,3.12847
0.953,3.12820
0.954,3.12793
0.955,3.12767
0.956,3.12740
0.957,3.12713
0.958,3.12687
0.959,3.12661
0.960,3.12634
0.961,3.12608
0.962,3.12582
0.963,3.12556
0.964,3.12531
0.965,3.12505
0.966,3.12479
0.967,3.12454
0.968,3.12428
0.969,3.12403
0.970,3.12377
0.971,3.12352
0.972,3.12327
0.973,3.12302
0.974,3.12277
0.975,3.12252
0.976,3.12228
0.977,3.12203
0.978,3.12178
0.979,3.12154
0.980,3.12129
0.981,3.12105
0.982,3.12081
0.983,3.12057
0.984,3.12033
0.985,3.12009
0.986,3.11985
0.987,3.11961
0.988,3.11937
0.989,3.11913
0.990,3.11890
0.991,3.11866
0.992,3.11843
0.993,3.11820
0.994,3.11796
0.995,3.11773
0.996,3.11750
0.997,3.11727
0.998,3.11704
0.999,3.11681
1.000,3.11659
1.001,3.11636
1.002,3.11613
1.003,3.11591
1.004,3.11568
1.005,3.11546
1.006,3.11523
1.007,3.11501
1.008,3.11479
1.009,3.11457
1.010,3.11435
1.011,3.11413
1.012,3.11391
1.013,3.11369
1.014,3.11348
1.015,3.11326
1.016,3.11304
1.017,3.11283
1.018,3.11261
1.019,3.11240
1.020,3.11219
1.021,3.11198
1.022,3.11176
1.023,3.11155
1.024,3.11134
1.025,3.11113
1.026,3.11092
1.027,3.11072
1.028,3.11051
1.029,3.11030
1.030,3.11010
1.031,3.10989
1.032,3.10969
1.033,3.10948
1.034,3.10928
1.035,3.10908
1.036,3.10887
1.037,3.10867
1.038,3.10847
1.039,3.10827
1.040,3.10807
1.041,3.10787
1.042,3.10768
1.043,3.10748
1.044,3.10728
1.045,3.10709
1.046,3.10689
1.047,3.10670
1.048,3.10650
1.049,3.10631
1.050,3.10611
1.051,3.10592
1.052,3.10573
1.053,3.10554
1.054,3.10535
1.055,3.10516
1.056,3.10497
1.057,3.10478
1.058,3.10459
1.059,3.10440
1.060,3.10422
1.061,3.10403
1.062,3.10385
1.063,3.10366
1.064,3.10348
1.065,3.10329
1.066,3.10311
1.067,3.10292
1.068,3.10274
1.069,3.10256
1.070,3.10238
1.071,3.10220
1.072,3.10202
1.073,3.10184
1.074,3.10166
1.075,3.10148
1.076,3.10130
1.077,3.10113
1.078,3.10095
1.079,3.10077
1.080,3.10060
1.081,3.10042
1.082,3.10025
1.083,3.10007
1.084,3.09990
1.085,3.09973
1.086,3.09956
1.087,3.09938
1.088,3.09921
1.089,3.09904
1.090,3.09887
1.091,3.09870
1.092,3.09853
1.093,3.09836
1.094,3.09819
1.095,3.09803
1.096,3.09786
1.097,3.09769
1.098,3.09753
1.099,3.09736
1.100,3.09720
1.101,3.09703
1.102,3.09687
1.103,3.09670
1.104,3.09654
1.105,3.09638
1.106,3.09622
1.107,3.09605
1.108,3.09589
1.109,3.09573
1.110,3.09557
1.111,3.09541
1.112,3.09525
1.113,3.09509
1.114,3.09493
1.115,3.09478
1.116,3.09462
1.117,3.09446
1.118,3.09431
1.119,3.09415
1.120,3.09399
1.121,3.09384
1.122,3.09368
1.123,3.09353
1.124,3.09338
1.125,3.09322
1.126,3.09307
1.127,3.09292
1.128,3.09276
1.129,3.09261
1.130,3.09246
1.131,3.09231
1.132,3.09216
1.133,3.09201
1.134,3.09186
1.135,3.09171
1.136,3.09156
1.137,3.09142
1.138,3.09127
1.139,3.09112
1.140,3.09098
1.141,3.09083
1.142,3.09068
1.143,3.09054
1.144,3.09039
1.145,3.09025
1.146,3.09010
1.147,3.08996
1.148,3.08982
1.149,3.08967
1.150,3.08953
1.151,3.08939
1.152,3.08925
1.153,3.08911
1.154,3.08896
1.155,3.08882
1.156,3.08868
1.157,3.08854
1.158,3.08840
1.159,3.08827
1.160,3.08813
1.161,3.08799
1.162,3.08785
1.163,3.08771
1.164,3.08758
1.165,3.08744
1.166,3.08730
1.167,3.08717
1.168,3.08703
1.169,3.08690
1.170,3.08676
1.171,3.08663
1.172,3.08649
1.173,3.08636
1.174,3.08623
1.175,3.08609
1.176,3.08596
1.177,3.08583
1.178,3.08570
1.179,3.08557
1.180,3.08543
1.181,3.08530
1.182,3.08517
1.183,3.08504
1.184,3.08491
1.185,3.08479
1.186,3.08466
1.187,3.08453
1.188,3.08440
1.189,3.08427
1.190,3.08414
1.191,3.08402
1.192,3.08389
1.193,3.08376
1.194,3.08364
1.195,3.08351
1.196,3.08339
1.197,3.08326
1.198,3.08314
1.199,3.08301
1.200,3.08289
1.201,3.08276
1.202,3.08264
1.203,3.08252
1.204,3.08240
1.205,3.08227
1.206,3.08215
1.207,3.08203
1.208,3.08191
1.209,3.08179
1.210,3.08167
1.211,3.08155
1.212,3.08143
1.213,3.08131
1.214,3.08119
1.215,3.08107
1.216,3.08095
1.217,3.08083
1.218,3.08071
1.219,3.08059
1.220,3.08048
1.221,3.08036
1.222,3.08024
1.223,3.08013
1.224,3.08001
1.225,3.07989
1.226,3.07978
1.227,3.07966
1.228,3.07955
1.229,3.07943
1.230,3.07932
1.231,3.07920
1.232,3.07909
1.233,3.07898
1.234,3.07886
1.235,3.07875
1.236,3.07864
1.237,3.07853
1.238,3.07841
1.239,3.07830
1.240,3.07819
1.241,3.07808
1.242,3.07797
1.243,3.07786
1.244,3.07775
1.245,3.07764
1.246,3.07753
1.247,3.07742
1.248,3.07731
1.249,3.07720
1.250,3.07709
1.251,3.07698
1.252,3.07688
1.253,3.07677
1.254,3.07666
1.255,3.07655
1.256,3.07645
1.257,3.07634
1.258,3.07623
1.259,3.07613
1.260,3.07602
1.261,3.07592
1.262,3.07581
1.263,3.07571
1.264,3.07560
1.265,3.07550
1.266,3.07539
1.267,3.07529
1.268,3.07518
1.269,3.07508
1.270,3.07498
1.271,3.07488
1.272,3.07477
1.273,3.07467
1.274,3.07457
1.275,3.07447
1.276,3.07436
1.277,3.07426
1.278,3.07416
1.279,3.07406
1.280,3.07396
1.281,3.07386
1.282,3.07376
1.283,3.07366
1.284,3.07356
1.285,3.07346
1.286,3.07336
1.287,3.07326
1.288,3.07317
1.289,3.07307
1.290,3.07297
1.291,3.07287
1.292,3.07277
1.293,3.07268
1.294,3.07258
1.295,3.07248
1.296,3.07239
1.297,3.07229
1.298,3.07219
1.299,3.07210
1.300,3.07200
1.301,3.07191
1.302,3.07181
1.303,3.07172
1.304,3.07162
1.305,3.07153
1.306,3.07143
1.307,3.07134
1.308,3.07124
1.309,3.07115
1.310,3.07106
1.311,3.07096
1.312,3.07087
1.313,3.07078
1.314,3.07069
1.315,3.07059
1.316,3.07050
1.317,3.07041
1.318,3.07032
1.319,3.07023
1.320,3.07014
1.321,3.07005
1.322,3.06996
1.323,3.06987
1.324,3.06977
1.325,3.06968
1.326,3.06960
1.327,3.06951
1.328,3.06942
1.329,3.06933
1.330,3.06924
1.331,3.06915
1.332,3.06906
1.333,3.06897
1.334,3.06888
1.335,3.06880
1.336,3.06871
1.337,3.06862
1.338,3.06853
1.339,3.06845
1.340,3.06836
1.341,3.06827
1.342,3.06819
1.343,3.06810
1.344,3.06802
1.345,3.06793
1.346,3.06784
1.347,3.06776
1.348,3.06767
1.349,3.06759
1.350,3.06751
1.351,3.06743
1.352,3.06736
1.353,3.06728
1.354,3.06720
1.355,3.06712
1.356,3.06705
1.357,3.06697
1.358,3.06689
1.359,3.06681
1.360,3.06673
1.361,3.06666
1.362,3.06658
1.363,3.06650
1.364,3.06642
1.365,3.06635
1.366,3.06627
1.367,3.06619
1.368,3.06611
1.369,3.06604
1.370,3.06596
1.371,3.06588
1.372,3.06580
1.373,3.06573
1.374,3.06565
1.375,3.06557
1.376,3.06549
1.377,3.06541
1.378,3.06534
1.379,3.06526
1.380,3.06518
1.381,3.06510
1.382,3.06503
1.383,3.06495
1.384,3.06487
1.385,3.06479
1.386,3.06472
1.387,3.06464
1.388,3.06456
1.389,3.06448
1.390,3.06440
1.391,3.06433
1.392,3.06425
1.393,3.06417
1.394,3.06409
1.395,3.06402
1.396,3.06394
1.397,3.06386
1.398,3.06378
1.399,3.06371
1.400,3.06363
1.401,3.06355
1.402,3.06347
1.403,3.06339
1.404,3.06332
1.405,3.06324
1.406,3.06316
1.407,3.06308
1.408,3.06301
1.409,3.06293
1.410,3.06285
1.411,3.06277
1.412,3.06270
1.413,3.06262
1.414,3.06254
1.415,3.06246
1.416,3.06238
1.417,3.06231
1.418,3.06223
1.419,3.06215
1.420,3.06207
1.421,3.06200
1.422,3.06192
1.423,3.06184
1.424,3.06176
1.425,3.06169
1.426,3.06161
1.427,3.06154
1.428,3.06147
1.429,3.06140
1.430,3.06133
1.431,3.06125
1.432,3.06118
1.433,3.06111
1.434,3.06104
1.435,3.06097
1.436,3.06091
1.437,3.06084
1.438,3.06077
1.439,3.06070
1.440,3.06063
1.441,3.06056
1.442,3.06049
1.443,3.06042
1.444,3.06035
1.445,3.06029
1.446,3.06022
1.447,3.06015
1.448,3.06008
1.449,3.06001
1.450,3.05995
1.451,3.05988
1.452,3.05981
1.453,3.05975
1.454,3.05968
1.455,3.05961
1.456,3.05955
1.457,3.05948
1.458,3.05941
1.459,3.05935
1.460,3.05928
1.461,3.05921
1.462,3.05915
1.463,3.05908
1.464,3.05902
1.465,3.05895
1.466,3.05889
1.467,3.05882
1.468,3.05876
1.469,3.05869
1.470,3.05863
1.471,3.05856
1.472,3.05850
1.473,3.05844
1.474,3.05837
1.475,3.05831
1.476,3.05824
1.477,3.05818
1.478,3.05812
1.479,3.05805
1.480,3.05799
1.481,3.05793
1.482,3.05786
1.483,3.05780
1.484,3.05774
1.485,3.05768
1.486,3.05761
1.487,3.05755
1.488,3.05749
1.489,3.05743
1.490,3.05736
1.491,3.05730
1.492,3.05724
1.493,3.05718
1.494,3.05712
1.495,3.05706
1.496,3.05700
1.497,3.05694
1.498,3.05687
1.499,3.05681
1.500,3.05675
1.501,3.05669
1.502,3.05663
1.503,3.05657
1.504,3.05651
1.505,3.05645
1.506,3.05639
1.507,3.05633
1.508,3.05627
1.509,3.05621
1.510,3.05615
1.511,3.05609
1.512,3.05604
1.513,3.05598
1.514,3.05592
1.515,3.05586
1.516,3.05580
1.517,3.05574
1.518,3.05568
1.519,3.05563
1.520,3.05557
1.521,3.05551
1.522,3.05545
1.523,3.05539
1.524,3.05534
1.525,3.05528
1.526,3.05522
1.527,3.05516
1.528,3.05511
1.529,3.05505
1.530,3.05499
1.531,3.05494
1.532,3.05488
1.533,3.05482
1.534,3.05477
1.535,3.05471
1.536,3.05465
1.537,3.05460
1.538,3.05454
1.539,3.05449
1.540,3.05443
1.541,3.05437
1.542,3.05432
1.543,3.05426
1.544,3.05421
1.545,3.05415
1.546,3.05410
1.547,3.05404
1.548,3.05399
1.549,3.05393
1.550,3.05388
1.551,3.05382
1.552,3.05377
1.553,3.05371
1.554,3.05366
1.555,3.05361
1.556,3.05355
1.557,3.05350
1.558,3.05345
1.559,3.05339
1.560,3.05334
1.561,3.05328
1.562,3.05323
1.563,3.05318
1.564,3.05312
1.565,3.05307
1.566,3.05302
1.567,3.05297
1.568,3.05291
1.569,3.05286
1.570,3.05281
1.571,3.05276
1.572,3.05270
1.573,3.05265
1.574,3.05260
1.575,3.05255
1.576,3.05250
1.577,3.05244
1.578,3.05239
1.579,3.05234
1.580,3.05229
1.581,3.05224
1.582,3.05219
1.583,3.05214
1.584,3.05208
1.585,3.05203
1.586,3.05198
1.587,3.05193
1.588,3.05188
1.589,3.05183
1.590,3.05178
1.591,3.05173
1.592,3.05168
1.593,3.05163
1.594,3.05158
1.595,3.05153
1.596,3.05148
1.597,3.05143
1.598,3.05138
1.599,3.05133
1.600,3.05128
1.601,3.05123
1.602,3.05118
1.603,3.05113
1.604,3.05108
1.605,3.05104
1.606,3.05099
1.607,3.05094
1.608,3.05089
1.609,3.05084
1.610,3.05079
1.611,3.05074
1.612,3.05070
1.613,3.05065
1.614,3.05060
1.615,3.05055
1.616,3.05050
1.617,3.05046
1.618,3.05041
1.619,3.05036
1.620,3.05031
1.621,3.05027
1.622,3.05022
1.623,3.05017
1.624,3.05012
1.625,3.05008
1.626,3.05003
1.627,3.04998
1.628,3.04994
1.629,3.04989
1.630,3.04984
1.631,3.04980
1.632,3.04975
1.633,3.04970
1.634,3.04966
1.635,3.04961
1.636,3.04956
1.637,3.04952
1.638,3.04947
1.639,3.04943
1.640,3.04938
1.641,3.04933
1.642,3.04929
1.643,3.04924
1.644,3.04920
1.645,3.04915
1.646,3.04911
1.647,3.04906
1.648,3.04902
1.649,3.04897
1.650,3.04893
1.651,3.04888
1.652,3.04884
1.653,3.04879
1.654,3.04875
1.655,3.04870
1.656,3.04866
1.657,3.04862
1.658,3.04857
1.659,3.04853
1.660,3.04848
1.661,3.04844
1.662,3.04840
1.663,3.04835
1.664,3.04831
1.665,3.04826
1.666,3.04822
1.667,3.04818
1.668,3.04813
1.669,3.04809
1.670,3.04805
1.671,3.04800
1.672,3.04796
1.673,3.04792
1.674,3.04787
1.675,3.04783
1.676,3.04779
1.677,3.04775
1.678,3.04770
1.679,3.04766
1.680,3.04762
1.681,3.04758
1.682,3.04753
1.683,3.04749
1.684,3.04745
1.685,3.04741
1.686,3.04737
1.687,3.04732
1.688,3.04728
1.689,3.04724
1.690,3.04720
1.691,3.04716
1.692,3.04712
1.693,3.04707
1.694,3.04703
1.695,3.04699
1.696,3.04695
1.697,3.04691
1.698,3.04687
1.699,3.04683
1.700,3.04679

File: lib_external/materials/LiNbO3.csv
wl,n
0.4000,2.332119801394
0.4460,2.2841091169975
0.4920,2.2529144056955
0.5380,2.2311067807334
0.5840,2.2150833530927
0.6300,2.2028663592281
0.6760,2.1932760172958
0.7220,2.1855648550786
0.7680,2.1792369769463
0.8140,2.1739511285629
0.8600,2.1694653373023
0.9060,2.1656036768916
0.9520,2.1622354823171
0.9980,2.1592618994587
1.044,2.1566069246167
1.090,2.1542112836287
1.136,2.1520281581568
1.182,2.1500201434965
1.228,2.1481570454747
1.274,2.1464142602067
1.320,2.1447715658095
1.366,2.1432122098666
1.412,2.141722212261
1.458,2.140289826882
1.504,2.1389051219386
1.550,2.1375596497856
1.596,2.1362461849982
1.642,2.1349585149675
1.688,2.1336912712707
1.734,2.132439792954
1.780,2.1312000149834
1.826,2.1299683766865
1.872,2.1287417461785
1.918,2.1275173576519
1.964,2.1262927590779
2.010,2.1250657683842
2.056,2.1238344365698
2.102,2.1225970165245
2.148,2.121351936565
2.194,2.1200977778854
2.240,2.1188332552725
2.286,2.1175572005543
2.332,2.116268548346
2.378,2.114966323735
2.424,2.1136496316074
2.470,2.112317647369
2.516,2.1109696088562
2.562,2.1096048092635
2.608,2.1082225909433
2.654,2.1068223399566
2.700,2.1054034812704
2.746,2.1039654745164
2.792,2.1025078102338
2.838,2.1010300065357
2.884,2.0995316061428
2.930,2.0980121737383
2.976,2.096471293605
3.022,2.0949085675076
3.068,2.0933236127939
3.114,2.0917160606851
3.160,2.0900855547355
3.206,2.0884317494416
3.252,2.0867543089818
3.298,2.0850529060741
3.344,2.0833272209373
3.390,2.0815769403441
3.436,2.0798017567574
3.482,2.0780013675388
3.528,2.0761754742236
3.574,2.0743237818537
3.620,2.0724459983629
3.666,2.0705418340098
3.712,2.0686110008512
3.758,2.066653212255
3.804,2.0646681824457
3.850,2.0626556260801
3.896,2.0606152578516
3.942,2.0585467921174
3.988,2.0564499425483
4.034,2.0543244217987
4.080,2.0521699411931
4.126,2.0499862104297
4.172,2.0477729372973
4.218,2.0455298274049
4.264,2.0432565839234
4.310,2.0409529073358
4.356,2.0386184951984
4.402,2.0362530419073
4.448,2.0338562384744
4.494,2.0314277723071
4.540,2.028967326995
4.586,2.0264745820995
4.632,2.0239492129486
4.678,2.0213908904334
4.724,2.0187992808082
4.770,2.0161740454917
4.816,2.0135148408702
4.862,2.0108213181012
4.908,2.0080931229174
4.954,2.0053298954313
5.000,2.0025312699385

File: lib_external/materials/ZnSe.csv
wl,n
0.4800,2.7800702257256
0.5002,2.7321911258978
0.5204,2.69452105132
0.5406,2.664165805377
0.5608,2.6392283820183
0.5810,2.6184131941827
0.6012,2.6008051739044
0.6214,2.5857396732533
0.6416,2.5727223667573
0.6618,2.5613780637362
0.6820,2.5514169379259
0.7022,2.5426116267477
0.7224,2.5347813243095
0.7426,2.5277804961781
0.7628,2.5214907213649
0.7830,2.5158146951639
0.8032,2.510671753458
0.8234,2.505994486608
0.8436,2.501726145711
0.8638,2.4978186331961
0.8840,2.4942309298843
0.9042,2.4909278519065
0.9244,2.4878790596172
0.9446,2.4850582609539
0.9648,2.4824425662269
0.9850,2.4800119618624
1.005,2.4777705159007
1.025,2.4756782509634
1.046,2.473627383346
1.066,2.4718009453082
1.086,2.4700875162797
1.106,2.4684777308912
1.126,2.4669631948567
1.147,2.4654672003331
1.167,2.4641251583662
1.187,2.4628575969742
1.207,2.4616589880799
1.227,2.4605243166752
1.248,2.4593967417464
1.268,2.4583793338213
1.288,2.4574131816694
1.308,2.4564948360997
1.328,2.4556211380001
1.349,2.4547486388899
1.369,2.4539576643657
1.389,2.4532032076263
1.409,2.4524830188495
1.429,2.4517950213512
1.450,2.45110517154
1.470,2.4504773215584
1.490,2.4498762413305
1.510,2.4493004089318
1.530,2.4487484104687
1.551,2.4481930257113
1.571,2.4476858746695
1.591,2.447198821691
1.611,2.4467308054301
1.631,2.4462808344935
1.652,2.4458267728474
1.672,2.4454109618719
1.692,2.4450105497758
1.712,2.4446247770253
1.732,2.4442529308288
1.753,2.4438767487831
1.773,2.4435314029156
1.793,2.4431980640251
1.813,2.4428761763352
1.833,2.4425652161587
1.854,2.4422499287685
1.874,2.4419598566319
1.894,2.4416792908318
1.914,2.4414078167353
1.934,2.4411450422625
1.955,2.4408780863718
1.975,2.4406320078758
1.995,2.4403935577751
2.015,2.4401624214246
2.035,2.4399383003612
2.056,2.4397102136864
2.076,2.4394996039594
2.096,2.4392951891707
2.116,2.4390967269212
2.136,2.4389039866364
2.157,2.4387075276384
2.177,2.4385258428276
2.197,2.4383492428307
2.217,2.4381775383735
2.237,2.4380105489636
2.258,2.4378400963453
2.278,2.4376822430225
2.298,2.4375286035853
2.318,2.4373790284401
2.338,2.4372333746126
2.359,2.4370845089126
2.379,2.4369464729063
2.399,2.4368119594987
2.419,2.4366808491567
2.439,2.4365530274026
2.460,2.436422233958
2.480,2.4363008159129
2.500,2.4361823659414

File: lib_external/materials/aSi.csv
wl,n
1.033E-1,3.27E-1
1.078E-1,3.63E-1
1.127E-1,3.92E-1
1.181E-1,4.23E-1
1.240E-1,4.59E-1
1.305E-1,4.97E-1
1.378E-1,5.43E-1
1.459E-1,5.97E-1
1.550E-1,6.60E-1
1.653E-1,7.35E-1
1.771E-1,8.32E-1
1.907E-1,9.51E-1
2.066E-1,1.11E+0
2.254E-1,1.35E+0
2.480E-1,1.69E+0
2.583E-1,1.86E+0
2.695E-1,2.07E+0
2.818E-1,2.30E+0
2.952E-1,2.56E+0
3.100E-1,2.87E+0
3.263E-1,3.21E+0
3.444E-1,3.55E+0
3.543E-1,3.73E+0
3.647E-1,3.90E+0
3.875E-1,4.17E+0
4.133E-1,4.38E+0
4.428E-1,4.47E+0
4.769E-1,4.49E+0
4.960E-1,4.47E+0
5.166E-1,4.46E+0
5.636E-1,4.36E+0
6.199E-1,4.23E+0
6.526E-1,4.17E+0
6.888E-1,4.09E+0
7.293E-1,4.01E+0
7.749E-1,3.93E+0
8.266E-1,3.86E+0
8.856E-1,3.77E+0
9.538E-1,3.68E+0
1.033E+0,3.61E+0
1.127E+0,3.57E+0
1.240E+0,3.54E+0
1.378E+0,3.50E+0
1.550E+0,3.48E+0
1.771E+0,3.45E+0
2.066E+0,3.44E+0

File: lib_external/materials/diamond.csv
wl,n
0.199974496,2.862916245
0.206640312,2.817567588
0.21376584,2.77148488
0.221400335,2.727705996
0.229600347,2.690741533
0.23843113,2.666955193
0.247968375,2.63873644
0.25830039,2.605956638
0.269530842,2.5817649
0.281782244,2.560884613
0.295200446,2.541324458
0.309960469,2.523632303
0.326274177,2.505813241
0.344400521,2.487866556
0.364659375,2.473323675
0.387450586,2.464986815
0.413280625,2.455051934
0.442800669,2.441251728
0.476862259,2.431478974
0.516600781,2.427076431
0.563564488,2.420857286
0.619920937,2.411429037
0.688801041,2.406543164
0.774901171,2.406202402
0.885601339,2.400035416
1.033201562,2.390522955
1.239841874,2.388124787
1.549802343,2.387783491
2.066403124,2.38324149
3.099604686,2.378520549
6.199209372,2.378175771
10.00000000,2.377833047
